Repository: AMTheGreat97/fde-coding-challenge

# FDE Coding Challenge

Repository for the FDE coding challenge.

File: corpus/ch08_cleaning-corrosion-control.md (part 1 of 3)
<!-- page 8-1 (pdf p.325) -->

# <mark>Chapter 8 Cleaning & Corrosion Control</mark> 

## **Corrosion** 

Many aircraft structures are made of metal, and the most insidious form of damage to those structures is corrosion. From the moment the metal is manufactured, it must be protected from the deleterious effects of the environment that surrounds it. This protection can be the introduction of certain elements into the base metal, creating a corrosion-resistant alloy, or the addition of a surface coating of a chemical conversion coating, metal, or paint. While in use, additional moisture barriers, such as viscous lubricants and protectants, may be added to the surface. 

The introduction of airframes built primarily of composite components has not eliminated the need for careful monitoring of aircraft with regard to corrosion. The airframe itself may not be subject to corrosion; however, the use of metal components and accessories within the airframe means the aviation maintenance technician (AMT) must be on the alert for the evidence of corrosion when inspecting any aircraft. 

This chapter provides an overview to the problems associated with aircraft corrosion. For more in-depth information on the subject, refer to the latest edition of the Federal Aviation Administration (FAA) Advisory Circular (AC) 43-4, Corrosion Control for Aircraft. The AC is an extensive handbook that deals with the sources of corrosion particular to aircraft structures, as well as steps the AMT can take in the course of maintaining aircraft that have been attacked by corrosion. 

Metal corrosion is the deterioration of the metal by chemical or electrochemical attack. This type of damage can take place internally, as well as on the surface. As in the rotting of wood, this deterioration may change the smooth surface, weaken the interior, or damage or loosen adjacent parts. 

Water or water vapor containing salt combines with oxygen in the atmosphere to produce the main source of corrosion in aircraft. Aircraft operating in a marine environment, or in areas where the atmosphere contains industrial fumes that are corrosive, are particularly susceptible to corrosive attacks. _[Figure 8-1]_ 

If left unchecked, corrosion can cause eventual structural failure. The appearance of corrosion varies with the metal. 

_[Figure 8-2]_ On the surface of aluminum alloys and magnesium, it appears as pitting and etching and is often combined with a gray or white powdery deposit. On copper and copper alloys, the corrosion forms a greenish film; on steel, a reddish corrosion byproduct commonly referred to as rust. When the gray, white, green, or reddish deposits are removed, each of the surfaces may appear etched and pitted, depending upon the length of exposure and severity of attack. If these surface pits are not too deep, they may not significantly alter the strength of the metal; however, the pits may become sites for crack development, particularly if the part is highly stressed. Some types of corrosion burrow between the inside of surface coatings and the metal surface, spreading until the part fails. 

### **Factors Affecting Corrosion** 

Many factors affect the type, speed, cause, and seriousness of metal corrosion. Some of these factors that influence metal corrosion and the rate of corrosion are: 

1. Type of metal 

2. Heat-treatment and grain direction 

3. Presence of a dissimilar, less corrodible metal 

4. Anodic and cathodic surface areas (in galvanic corrosion) 

5. Temperature 

6. Presence of electrolytes (hard water, salt water, battery fluids, etc.) 

7. Availability of oxygen 

8. Presence of biological organisms 

9. Mechanical stress on the corroding metal 

10. Time of exposure to a corrosive environment 

11. Lead/graphite pencil marks on aircraft surface metals 

## **_Pure Metals_** 

Most pure metals are not suitable for aircraft construction and are used only in combination with other metals to form alloys. Most alloys are made up entirely of small crystalline regions called grains. Corrosion can occur on surfaces of those regions that are less resistant and also at boundaries between regions, resulting in the formation of pits and intergranular corrosion. Metals have a wide range of corrosion resistance. 

8-1

<!-- page 8-2 (pdf p.326) -->

The most active metals (those that lose electrons easily), such as magnesium and aluminum, corrode easily. The most noble metals (those that do not lose electrons easily), such as gold and silver, do not corrode easily. 

- Soil and atmospheric dust 

- Oil, grease, and engine exhaust residues 

- Salt water and salt moisture condensation 

- Spilled battery acids and caustic cleaning solutions 

## **_Climate_** 

The environmental conditions that an aircraft is maintained and operated under greatly affects corrosion characteristics. In a predominately marine environment (with exposure to sea water and salt air), moisture-laden air is considerably more detrimental to an aircraft than it would be if all operations were conducted in a dry climate. Temperature considerations are important, because the speed of electrochemical attack is increased in a hot, moist climate. 

## **_Geographical Location_** 

The flight routes and bases of operation expose some airplanes to more corrosive conditions than others. The operational environment of an aircraft may be categorized as mild, moderate, or severe with respect to the corrosion severity of the operational environment. The corrosion severity of the operational environments in North America are identified in _Figure 8-3._ Additional maps for other locations around the world are published in AC 43-4. 

The corrosion severity of any particular area may be increased by many factors, including airborne industrial pollutants, chemicals used on runways and taxiways to prevent ice formation, humidity, temperatures, prevailing winds from a corrosive environment, etc. Suggested intervals for cleaning, inspection, lubrication, and preservation when located in mild zones are every 90 days, moderate zones every 45 days, and severe zones every 15 days. 

## **_Foreign Material_** 

Among the controllable factors that affect the onset and spread of corrosive attack is foreign material that adheres to the metal surfaces. Such foreign material includes: 



**Figure 8-1.** _Seaplane operations._ 

- Welding and brazing flux residues 

## **_Micro-organisms_** 

Slimes, molds, fungi and other living organisms (some microscopic) can grow on damp surfaces. Once they are established, the area tends to remain damp, increasing the possibility of corrosion. 

## **_Manufacturing Processes_** 

Manufacturing processes, such as machining, forming, welding, or heat-treatment, can leave stresses in aircraft parts. The residual stress can cause cracking in a corrosive environment when the threshold for stress corrosion is exceeded. 

It is important that aircraft be kept clean. How often and to what extent an aircraft must be cleaned depends on several factors, including geographic location, model of aircraft, and type of operation. 

### **Types of Corrosion** 

There are two general classifications of corrosion that cover most of the specific forms: direct chemical attack and electrochemical attack. In both types of corrosion, the metal is converted into a metallic compound, such as an oxide, hydroxide, or sulfate. The corrosion process involves two simultaneous changes: the metal that is attacked or oxidized suffers what is called anodic change, and the corrosive agent is reduced and is considered as undergoing cathodic change. 

## **_Direct Chemical Attack_** 

Direct chemical attack, or pure chemical corrosion, is an attack resulting from direct exposure of a bare surface to caustic liquid or gaseous agents. Unlike electrochemical attack where anodic and cathodic changes take place a measurable distance apart, the changes in direct chemical attack occur simultaneously at the same point. The most common agents causing direct chemical attack on aircraft are: spilled battery acid or fumes from batteries; residual flux deposits resulting from inadequately cleaned, welded, brazed, or soldered joints; and entrapped caustic cleaning solutions. _[Figure 8-4]_ 

With the introduction of sealed lead-acid batteries and the use of nickel-cadmium batteries, spilled battery acid is becoming less of a problem. The use of these closed units lessens the hazards of acid spillage and battery fumes. 

Many types of fluxes used in brazing, soldering, and welding 

8-2

<!-- page 8-3 (pdf p.327) -->

|**Alloy**|**Type of attack to which alloy is susceptible**|**Appearance of corrosion product**|
|---|---|---|
|Magnesium|Highly susceptible to pitting|White, powdery, snow-like mounds and white spots on<br>surface|
|Low alloy steel<br>(4,000–8,000 series)|Surface oxidation and pitting, surface, and intergranular|Reddish–brown oxide (rust)|
|Aluminum|Surface pitting, intergranular, exfoliation stress–<br>corrosion and fatigue cracking, and fretting|White–to–grey powder|
|Titanium|Highly corrosion resistant; extended or repeated<br>contact with chlorinated solvents may result in<br>degradation of the metal’s structural properties at high<br>temperature|No visible corrosion products at low temperature.<br>Colored surface oxides develop above 700 °F (370 °C)|
|Cadmium|Uniform surface corrosion; used as sacrificial plating<br>to protect steel|From white powdery deposit to brown or black mottling<br>of the surface|
|Stainless steels<br>(300–400 series)|Crevice corrosion; some pitting in marine environments;<br>corrosion cracking; intergranular corrosion (300 series);<br>surface corrosion (400 series)|Rough surface; sometimes a uniform red, brown, stain|
|Nickel–base<br>(Inconel, Monel)|Generally has good corrosion resistant qualities;<br>susceptible to pitting in sea water|Green powdery deposit|
|Copper–base Brass,<br>Bronze|Surface and intergranular corrosion|Blue or blue–green powdery deposit|
|Chromium (Plate)|Pitting (promotes rusting of steel where pits occur in<br>plating)|No visible corrosion products; blistering of plating due to<br>rusting and lifting|
|Silver|Will tarnish in the presence of sulfur|Brown–to–black film|
|Gold|Highly corrosion resistant|Deposits cause darkening of reflective surfaces|
|Tin|Subject to whisker growth|Whisker–like deposit|



**Figure 8-2.** _Corrosion of metals._ 

are corrosive, chemically attacking the metals or alloys that they are used with. Therefore, it is important to remove residual flux from the metal surface immediately after the joining operation. Flux residues are hygroscopic in nature, absorbing moisture, and unless carefully removed, tend to cause severe pitting. 

Caustic cleaning solutions in concentrated form are kept tightly capped and as far from aircraft as possible. Some cleaning solutions used in corrosion removal are, in themselves, potentially corrosive agents. Therefore, particular attention must be directed toward their complete removal after use on aircraft. Where entrapment of the cleaning solution is likely to occur, use a noncorrosive cleaning agent, even though it is less efficient. 

## **_Electrochemical Attack_** 

Corrosion is a natural occurrence that attacks metal by chemical or electrochemical action, converting it back to a metallic compound. The following four conditions must exist before electrochemical corrosion can occur. _[Figure 8-5]_ 

1. A metal subject to corrosion (anode) 

2. A dissimilar conductive material (cathode) that has less tendency to corrode 

3. Presence of a continuous, conductive liquid path (electrolyte) 

4. Electrical contact between the anode and the cathode (usually in the form of metal to metal contact, such as rivets, bolts, and corrosion) 

Elimination of any one of these conditions stops electrochemical corrosion. 

NOTE: Paint can mask the initial stages of corrosion. Since corrosion products occupy more volume than the original metal, painted surfaces must be inspected often for irregularities, such as blisters, flakes, chips, and lumps. 

An electrochemical attack may be likened chemically to the electrolytic reaction that takes place in electroplating, anodizing, or in a dry cell battery. The reaction in this corrosive attack requires a medium, usually water, that is capable of conducting a tiny current of electricity. When a metal comes in contact with a corrosive agent and is also connected by a liquid or gaseous path that electrons flow through, corrosion begins as the metal decays by oxidation. _[Figure 8-5]_ During the attack, the quantity of corrosive agent is reduced and, if not renewed or removed, may completely react with the 

8-3

<!-- page 8-4 (pdf p.328) -->

<!-- Start of picture text -->
FAIRBANKS<br>ANCHORAGE<br>SEATTLE<br>MONTREAL<br>CHICAGO<br>DENVER NEW YORK<br>LOS ANGELES DALLAS ATLANTA<br>HOUSTON<br>MIAMI<br> CORROSION SEVERITY ZONE HAVANA<br>MILD<br>HAITI<br>MODERATE MEXICO PUERTO RICO<br>SEVERE JAMAICA ST. DOMINGO<br><!-- End of picture text -->

**Figure 8-3.** _North America corrosion severity chart._ 

metal becoming neutralized. Different areas of the same metal surface have varying levels of electrical potential and, if connected by a conductor such as salt water, sets up a series of corrosion cells and corrosion will commence. 

All metals and alloys are electrically active and have a specific electrical potential in a given chemical environment. This potential is commonly referred to as the metal’s “nobility.” _[Figure 8-6]_ The less noble a metal is, the more easily it can be corroded. The metals chosen for use in aircraft structures are a studied compromise with strength, weight, corrosion resistance, workability, and cost balanced against the structure’s needs. 

The constituents in an alloy also have specific electrical potentials that are generally different from each other. Exposure of the alloy surface to a conductive, corrosive medium causes the more active metal to become anodic and the less active metal to become cathodic, thereby establishing conditions for corrosion. These are called local cells. The greater the difference in electrical potential between the two metals, the greater the severity of a corrosive attack if the proper conditions are allowed to develop. 



**Figure 8-4.** _Direct chemical attack in a battery compartment._ 

8-4

<!-- page 8-5 (pdf p.329) -->

The conditions for these corrosion reactions are the presence of a conductive fluid and metals having a difference in potential. If, by regular cleaning and surface refinishing, the medium is removed and the minute electrical circuit eliminated, corrosion cannot occur. This is the basis for effective corrosion control. The electrochemical attack is responsible for most forms of corrosion on aircraft structure and component parts. 

etching, or pitting of the surface of a metal, frequently accompanied by a powdery deposit of corrosion products. Surface corrosion may be caused by either direct chemical or electrochemical attack. Sometimes corrosion spreads under the surface coating and cannot be recognized by either the roughening of the surface or the powdery deposit. Instead, closer inspection reveals the paint or plating is lifted off the surface in small blisters that result from the pressure of the underlying accumulation of corrosion products. _[Figure 8-7]_ 

### **Forms of Corrosion** 

There are many forms of corrosion. The form of corrosion depends on the metal involved, its size and shape, its specific function, atmospheric conditions, and the corrosion producing agents present. Those described in this section are the more common forms found on airframe structures. 

## **_Surface Corrosion_** 

General surface corrosion (also referred to as uniform etch or uniform attack corrosion) is the most common form of corrosion. Surface corrosion appears as a general roughening, 

## **_Filiform Corrosion_** 

Filiform corrosion is a special form of oxygen concentration cell that occurs on metal surfaces having an organic coating system. It is recognized by its characteristic wormlike trace of corrosion products beneath the paint film. _[Figure 8-8]_ Polyurethane finishes are especially susceptible to filiform corrosion. Filiform occurs when the relative humidity of the air is between 78–90 percent, and the surface is slightly acidic. This corrosion usually attacks steel and aluminum surfaces. The traces never cross on steel, but they 



<!-- Start of picture text -->
Simplified corrosion cell showing conditions that must exist for electrochemical corrosion.<br>Continuous liquid path (electrolyte)<br>Current flow<br>Anodic area Cathodic area<br>Electron flow<br>Electron conductor metal<br>Elimination of corrosion by application of an organic film to metal surface.<br>No contact between electrolyte<br>and anode and cathode<br>Unbroken paint film<br>Continuous liquid path (electrolyte)<br>Cathodic area<br>Anodic area<br>Electron conductor metal<br><!-- End of picture text -->

**Figure 8-5.** _Electrochemical attack._ 

8-5

<!-- page 8-6 (pdf p.330) -->

cross under one another on aluminum, making the damage deeper and more severe for aluminum. If the corrosion is not removed, the area treated, and a protective finish applied, the corrosion can lead to intergranular corrosion, especially around fasteners and at seams. 

Filiform corrosion can be removed using glass bead blasting material with portable abrasive blasting equipment or sanding. Filiform corrosion can be prevented by storing aircraft in an environment with a relative humidity below 70 percent, using coating systems having a low rate of diffusion for oxygen and water vapors, and by washing the aircraft to remove acidic contaminants from the surface, such as those created by pollutants in the air. 

## **_Pitting Corrosion_** 

Pitting corrosion is one of the most destructive and intense forms of corrosion. It can occur in any metal but is most common on metals that form protective oxide films, such as aluminum and magnesium alloys. It is first noticeable as a white or gray powdery deposit, similar to dust, which blotches the surface. When the deposit is cleaned away, tiny holes or pits can be seen in the surface. These small surface openings may penetrate deeply into structural members and cause damage completely out of proportion to its surface appearance. _[Figure 8-9]_ 

## **_Dissimilar Metal Corrosion_** 

Extensive pitting damage may result from contact between dissimilar metal parts in the presence of a conductor. While surface corrosion may or may not be taking place, a galvanic action, not unlike electroplating, occurs at the points or areas of contact where the insulation between the surfaces has broken down or been omitted. This electrochemical attack can be very serious because, in many instances, the action is taking place out of sight, and the only way to detect it prior to structural failure is by disassembly and inspection. _[Figure 8-10]_ 

The contamination of a metal’s surface by mechanical means can also induce dissimilar metal corrosion. The improper use of steel cleaning products, such as steel wool or a steel wire brush on aluminum or magnesium, can force small pieces of steel into the metal being cleaned, causing corrosion and ruining the adjoining surface. Carefully monitor the use of nonwoven abrasive pads, so that pads used on one type of metal are not used again on a different metal surface. 

## **_Concentration Cell Corrosion_** 

Concentration cell corrosion, (also known as crevice corrosion) is corrosion of metals in a metal-to-metal joint, corrosion at the edge of a joint even though the joined metals are identical, or corrosion of a spot on the metal surface covered by a foreign material. Metal ion concentration cells, 



<!-- Start of picture text -->
Metal most<br>likely to corrode<br>(anodic)<br>Magnesium<br>Magnesium alloy<br>Zinc<br>Aluminum (1100)<br>Cadmium<br>Aluminum 2024-T4<br>Steel or iron<br>Cast iron<br>Chromium-iron (active)<br>Ni-Resist cast iron<br>Type 304 stainless steel (active)<br>Type 316 stainless steel (active)<br>Lead-tin solder<br>Lead<br>Tin<br>Nickel (active)<br>Inconel nickel-chromium alloy<br>(active)<br>Hastelloy alloy C (active)<br>Brass<br>Copper<br>Bronze<br>Copper-nickel alloy<br>Monel nickel-copper alloy<br>Silver solder<br>Nickel (passive)<br>Inconel nickel-chromium alloy<br>(passive)<br>Chromium-iron (passive)<br>Type 304 stainless steel (passive)<br>Type 316 stainless steel (passive)<br>Hastelloy alloy C (passive)<br>Silver<br>Titanium<br>Graphite<br>Gold<br>Platinum<br>Metal least likely<br>to corrode<br>(cathodic)<br><!-- End of picture text -->

**Figure 8-6.** _The galvanic series of metals and alloys._ 

8-6

<!-- page 8-7 (pdf p.331) -->

oxygen concentration cells, and active-passive cells are three general types of concentration cell corrosion. 

### _Metal Ion Concentration Cells_ 

The solution may consist of water and ions of the metal that are in contact with water. A high concentration of metal ions normally exists under faying surfaces where the solution is stagnant and a low concentration of metal ions exist adjacent to the crevice, created by the faying surface. _[Figure 8-11]_ An electrical potential exists between the two points: the area of the metal in contact with the low concentration of metal ions is anodic and corrodes; the area in contact with the high metal ion concentration is cathodic and does not show signs of corrosion. 

### _Oxygen Concentration Cells_ 

The solution in contact with the metal surface normally contains dissolved oxygen. An oxygen cell can develop at any point where the oxygen in the air is not allowed to diffuse into the solution, thereby creating a difference in oxygen concentration between two points. Typical locations of oxygen concentration cells are under gaskets, wood, rubber, and other materials in contact with the metal surface. Corrosion occurs at the area of low oxygen concentration (anode). Alloys such as stainless steel are particularly susceptible to this type of crevice corrosion. _[Figure 8-12]_ 



**Figure 8-8.** _Filiform corrosion._ 

## **_Intergranular Corrosion_** 

This type of corrosion is an attack along the grain boundaries of an alloy and commonly results from a lack of uniformity in the alloy structure. Aluminum alloys and some stainless steels are particularly susceptible to this form of electrochemical attack. _[Figure 8-14]_ The lack of uniformity is caused by changes that occur in the alloy during the heating and cooling process of the material’s manufacturing. Intergranular corrosion may exist without visible surface evidence. High-strength aluminum alloys, such as 2014 and 7075, are more susceptible to intergranular corrosion if they have been improperly heattreated and then exposed to a corrosive environment. 

### _Active-Passive Cells_ 

Metals that depend on a tightly adhering passive film, usually an oxide for corrosion protection, are prone to rapid corrosive attack by active-passive cells. The corrosive action usually starts as an oxygen concentration cell. The passive film is broken beneath the dirt particle exposing the active metal to corrosive attack. An electrical potential will develop between the large area of the passive film and the small area of the active metal, resulting in rapid pitting. _[Figure 8-13]_ 



**Figure 8-7.** _Surface corrosion._ 

## **_Exfoliation Corrosion_** 

Exfoliation corrosion is an advanced form of intergranular corrosion and shows itself by lifting up the surface grains of a metal by the force of expanding corrosion products occurring at the grain boundaries just below the surface. _[Figure 8-15]_ It is visible evidence of intergranular corrosion and is most often seen on extruded sections where grain thickness is usually less than in rolled forms. This type of corrosion is difficult to detect in its initial stage. Extruded components, such as spars, can be subject to this type of corrosion. Ultrasonic and eddy current inspection methods are being used with a great deal of success. 

## **_Stress-Corrosion/Cracking_** 

This form of corrosion involves a constant or cyclic stress acting in conjunction with a damaging chemical environment. The stress may be caused by internal or external loading. _[Figure 8-16]_ Internal stress may be trapped in a part of structure during manufacturing processes, such as coldworking or by unequal cooling from high temperatures. Most manufacturers follow these processes with a stress relief operation. Even so, sometimes stress remains trapped. The stress may be externally introduced in part structure by riveting, welding, bolting, clamping, press fit, etc. If a slight mismatch occurs or a fastener is over-torqued, internal stress 

8-7

<!-- page 8-8 (pdf p.332) -->

<!-- Start of picture text -->
TROUGH PITS<br>Narrow, deep<br>Wide, shallow<br>Elliptical<br>Vertical<br>SIDEWAY PITS<br>Subsurface<br>Undercutting<br>Horizontal<br><!-- End of picture text -->

**Figure 8-9.** _Types of pitting corrosion._ 

is present. Internal stress is more important than design stress, because stress corrosion is difficult to recognize before it has overcome the design safety factor. The level of stress varies from point to point within the metal. Stresses near the yield strength are generally necessary to promote stress corrosion cracking. However, failures may occur at lower stresses. 

Specific environments have been identified that cause stress corrosion cracking of certain alloys. 

1. Salt solutions and sea water cause stress corrosion cracking of high-strength, heat-treated steel and aluminum alloys. 

2. Methyl alcohol-hydrochloric acid solutions cause stress corrosion cracking of some titanium alloys. 

3. Magnesium alloys may stress corrode in moist air. 

Stress corrosion may be reduced by applying protective coatings, stress relief heat-treatments, using corrosion inhibitors, or controlling the environment. Shot peening a metal surface increases resistance to stress corrosion cracking by creating compressive stresses on the surface which should be overcome by applied tensile stress before the surface sees any tension load. Therefore, the threshold stress level is increased. 



<!-- Start of picture text -->
Low metal ion concentration<br>High metal ion concentration<br>METAL ION CONCENTRATION CELL<br><!-- End of picture text -->

**Figure 8-11.** _Metal ion concentration cell._ 



**Figure 8-10.** _Dissimilar metal corrosion._ 



<!-- Start of picture text -->
High oxygen concentration<br>Low oxygen concentration<br>OXYGEN CONCENTRATION CELL<br><!-- End of picture text -->

**Figure 8-12.** _Oxygen concentration cell._ 

8-8

<!-- page 8-9 (pdf p.333) -->

<!-- Start of picture text -->
Foreign material<br>Passive film protects  creates a low oxygen<br>exposed surface region that prevents<br>the re-formation of<br>passive film<br>Active metal<br>ACTIVE – PASSIVE CELL<br><!-- End of picture text -->

**Figure 8-13.** _Active-passive cell._ 



**Figure 8-15.** _Exfoliation corrosion._ 

## **_Fretting Corrosion_** 

Fretting corrosion is a particularly damaging form of corrosive attack that occurs when two mating surfaces, normally at rest with respect to one another, are subject to slight relative motion. It is characterized by pitting of the surfaces and the generation of considerable quantities of finely divided debris. Since the restricted movements of the two surfaces prevent the debris from escaping very easily, an extremely localized abrasion occurs. _[Figure 8-17]_ The presence of water vapor greatly increases this type of deterioration. If the contact areas are small and sharp, deep grooves resembling brinell markings or pressure indentations may be worn in the rubbing surface. As a result, this type of corrosion on bearing surfaces has also been called false brinelling. The most common example of fretting corrosion is the smoking rivet found on engine cowling and wing skins. This is one corrosion reaction that is not driven by an electrolyte, and in fact, moisture may inhibit the reaction. A smoking rivet is identified by a black ring around the rivet. 

## **_Fatigue Corrosion_** 

Fatigue corrosion involves cyclic stress and a corrosive 

environment. Metals may withstand cyclic stress for an infinite number of cycles so long as the stress is below the endurance limit of the metal. Once the limit has been exceeded, the metal eventually cracks and fails from metal fatigue. However, when the part or structure undergoing cyclic stress is also exposed to a corrosive environment, the stress level for failure may be reduced many times. Thus, failure occurs at stress levels that can be dangerously low depending on the number of cycles assigned to the lifelimited part. 

Fatigue corrosion failure occurs in two stages. During the first stage, the combined action of corrosion and cyclic stress damages the metal by pitting and crack formations to such a degree that fracture by cyclic stress occurs, even if the corrosive environment is completely removed. The second stage is essentially a fatigue stage where failure proceeds by propagation of the crack (often from a corrosion pit or pits). It is controlled primarily by stress concentration effects and the physical properties of the metal. Fracture of a metal part due to fatigue corrosion generally occurs at a stress level far 



<!-- Start of picture text -->
Electrolyte enters through cracks in paint film Paint film<br>Cladding Cladding<br>Preferential<br>corrosion along  Cathode Anode<br>grain boundaries<br>Intergranular corrosion<br>Steel fastener 7075-T6 Aluminum<br><!-- End of picture text -->

**Figure 8-14.** _Intergranular corrosion of 7075-T6 aluminum adjacent to steel fastener._ 

8-9

<!-- page 8-10 (pdf p.334) -->

**Figure 8-16.** _Stress corrosion cracking._ 

below the fatigue limit of an uncorroded part, even though the amount of corrosion is relatively small. 

## **_Galvanic Corrosion_** 

Galvanic corrosion occurs when two dissimilar metals make electrical contact in the presence of an electrolyte. _[Figure 8-18]_ The rate which corrosion occurs depends on the difference in the activities. The greater the difference in activity, the faster corrosion occurs. The rate of galvanic corrosion also depends on the size of the parts in contact. If the surface area of the corroding metal is smaller than the surface area of the less active metal, corrosion is rapid and severe. When the corroding metal is larger than the less active metal, corrosion is slow and superficial. 

### **Common Corrosive Agents** 

Substances that cause corrosion of metals are called corrosive agents. The most common corrosive agents are acids, alkalies, and salts. The atmosphere and water, the two most common media for these agents, may also act as corrosive agents. 

- Acids—moderately strong acids severely corrode most of the alloys used in airframes. The most destructive are sulfuric acid (battery acid), halogen acids (hydrochloric, hydrofluoric, and hydrobromic), nitrous oxide compounds, and organic acids found in the wastes of humans and animals. 

- Alkalies—as a group, alkalies are not as corrosive as acids. Aluminum and magnesium alloys are exceedingly prone to corrosive attack by many alkaline solutions unless the solutions contain a corrosion inhibitor. Substances particularly corrosive to aluminum are washing soda, potash (wood ashes), and lime (cement dust). Ammonia, an alkali, is an exception because aluminum alloys are highly resistant to it. 

- Salts—most salt solutions are good electrolytes and can promote corrosive attack. Some stainless-steel alloys are resistant to attack by salt solutions but aluminum alloy, magnesium alloys, and other steels are 



**Figure 8-17.** _Fretting corrosion._ 

extremely vulnerable. Exposure of airframe materials to salts or their solutions is extremely undesirable. 

- Atmosphere—the major atmospheric corrosive agents are oxygen and airborne moisture. Corrosion often results from the direct action of atmospheric oxygen and moisture on metal, and the presence of additional moisture often accelerates corrosive attack, particularly on ferrous alloys. However, the atmosphere may also contain other corrosive gases and contaminants, particularly industrial and marine salt spray. 

- Water—the corrosiveness of water depends on the type and quantity of dissolved mineral and organic impurities and dissolved gasses (particularly oxygen) in the water. One characteristic of water that determines its corrosiveness is the conductivity or ability to act as an electrolyte and conduct a current. Physical factors, such as water temperature and velocity, also have a direct bearing on its corrosiveness. 

## **Preventive Maintenance** 

Much has been done to improve the corrosion resistance of aircraft, such as improvements in materials, surface treatments, insulation, and modern protective finishes. All of these have been aimed at reducing the overall maintenance effort, as well as improving reliability. In spite of these improvements, corrosion and its control is a very real problem that requires continuous preventive maintenance. During any corrosion control maintenance, consult the Safety Data Sheet (SDS) for information on any chemicals used in the process. 

Corrosion preventive maintenance includes the following specific functions: 

1. Adequate cleaning 

2. Thorough periodic lubrication 

3. Detailed inspection for corrosion and failure of 

8-10

<!-- page 8-11 (pdf p.335) -->

protective systems 

4. Prompt treatment of corrosion and touch up of damaged paint areas 

5. Accurate record keeping and reporting of material or design deficiencies to the manufacturer and the FAA 

6. Use of appropriate materials, equipment, technical publications, and adequately-training personnel 

7.  Maintenance of the basic finish systems 

8. Keeping drain holes free of obstructions 

9. Daily draining of fuel cell sumps 

10. Daily wipe down of exposed critical areas 

11. Sealing of aircraft against water during foul weather and proper ventilation on warm, sunny days 

12. Replacing deteriorated or damaged gaskets and sealants to avoid water intrusion and/or entrapment 

13. Maximum use of protective covers on parked aircraft 

After any period where regular corrosion preventive maintenance is interrupted, the amount of maintenance required to repair accumulated corrosion damage and bring the aircraft back up to standard is usually quite high. 

## **Inspection** 

Inspection for corrosion is a continuing problem and must be handled daily. Overemphasizing a particular corrosion problem when it is discovered and then forgetting about corrosion until the next crisis is an unsafe, costly, and troublesome practice. Most scheduled maintenance checklists are complete enough to cover all parts of the aircraft or engine, thus no part of the aircraft goes uninspected. Use these checklists as a general guide when an area is to be inspected for corrosion. Through experience, one learns that most aircraft have trouble areas where, despite routine inspection and maintenance, corrosion still sets in. 

All corrosion inspections start with a thorough cleaning of 



**Figure 8-18.** _Galvanic corrosion._ 

the area to be inspected. A general visual inspection of the area follows using a flashlight, inspection mirror, and a 5– l0 X magnifying glass. The general inspection is to look for obvious defects and suspected areas. A detailed inspection of damage or suspected areas found during the general inspection follows. 

Visual inspection is the most widely used technique and is an effective method for the detection and evaluation of corrosion. Visual inspection employs the eyes to look directly at an aircraft surface or at a low angle of incidence to detect corrosion. Using the sense of touch is also an effective inspection method for the detection of hidden, well-developed corrosion. Other tools used during the visual inspection are mirrors, optical micrometers, and depth gauges. 

Sometimes the inspection areas are obscured by structural members, equipment installations, or for some reason are awkward to check visually. Adequate access for inspection must be obtained by removing access panels and adjacent equipment, cleaning the area as necessary, and removing loose or cracked sealants and paints. Mirrors, borescopes, and fiber optics are useful in providing the means of observing obscure areas. 

In addition to visual inspection, there are several NDI methods, such as liquid penetrant, magnetic particle, eddy current, x-ray, ultrasonic, and acoustical emission, that may be of value in the detection of corrosion. These methods have limitations and must be performed only by qualified and certified NDI personnel. Eddy current, x-ray, and ultrasonic inspection methods require properly calibrated (each time used) equipment and a controlling reference standard to obtain reliable results. 

In addition to routine maintenance inspections, amphibians or seaplanes must be checked daily and critical areas cleaned or treated, as necessary. 

## **Corrosion Prone Areas** 

Discussed briefly in this section are most of the corrosion problem areas common to all aircraft. These areas should be cleaned, inspected, and treated more frequently than less corrosion prone areas. This information is not necessarily complete and may be amplified and expanded to cover the special characteristics of the particular aircraft model involved by referring to the applicable maintenance manual. 

### **Exhaust Trail Areas** 

Both jet and reciprocating engine exhaust deposits are very corrosive and give particular trouble where gaps, seams, hinges, and fairings are located downstream from the exhaust pipes or nozzles. _[Figure 8-19]_ Deposits may be trapped 

8-11

<!-- page 8-12 (pdf p.336) -->

and not reached by normal cleaning methods. Pay special attention to areas around rivet heads and in skin lap joints and other crevices. Remove and inspect fairings and access plates in the exhaust areas. Do not overlook exhaust deposit buildup in remote areas, such as the empennage surfaces. Buildup in these areas is slower and may not be noticed until corrosive damage has begun. 

### **Battery Compartments and Battery Vent Openings** 

Despite improvements in protective paint finishes and in methods of sealing and venting, battery compartments continue to be corrosion prone areas. Fumes from overheated electrolyte are difficult to contain and spread to adjacent cavities, causing a rapid corrosive attack on all unprotected metal surfaces. Battery vent openings on the aircraft skin should be included in the battery compartment inspection and maintenance procedure. If aircraft batteries with electrolytes, sulfuric acid, or potassium hydroxide are in use, their leakage will cause corrosion. Regular cleaning and neutralization of acid deposits minimizes corrosion from this cause. Consult the applicable maintenance manuals for the particular aircraft to determine the type of battery installed and the recommended maintenance. 

### **Bilge Areas** 

These are natural collection points for waste hydraulic fluids, water, dirt, and odds and ends of debris. Residual oil quite often masks small quantities of water that settle to the bottom and set up a hidden chemical cell.
