Repository: AMTheGreat97/fde-coding-challenge

# FDE Coding Challenge

Repository for the FDE coding challenge.

File: corpus/ch08_cleaning-corrosion-control.md (part 3 of 3)
<!-- page 8-1 (pdf p.325) -->
Polishing, buffing, and coloring of metal surfaces play a very important part in the finishing of metal surfaces. Polishing and buffing operations are sometimes used when preparing a metal surface for electroplating, and all three operations are used when the metal surface requires a high luster finish. 

## **Chemical Treatments** 

### **Anodizing** 

Anodizing is the most common surface treatment of nonclad aluminum alloy surfaces. It is typically done in specialized facilities in accordance with MIL-DTL-5541F or AMS-C-5541A. The aluminum alloy sheet or casting is the positive pole in an electrolytic bath in which chromic acid or other oxidizing agent produces an aluminum oxide film on the metal surface. Aluminum oxide is naturally protective. Anodizing merely increases the thickness and density of the natural oxide film. When this coating is damaged in service, it can only be partially restored by chemical surface treatments. Therefore, when an anodized surface is cleaned including corrosion removal, the technician must avoid unnecessary destruction of the oxide film. The anodized coating provides excellent resistance to corrosion. The coating is soft and easily scratched, making it necessary to use extreme caution when handling it prior to coating it with primer. 

Aluminum wool, nylon webbing impregnated with aluminum oxide abrasive, fine grade, nonwoven abrasive pads, or fiber bristle brushes are the approved tools for cleaning anodized surfaces. The use of steel wool, steel wire brushes, or harsh abrasive materials on any aluminum surface is prohibited. Producing a buffed or wire brush finish by any means is also prohibited. Otherwise, anodized surfaces are treated in much the same manner as other aluminum finishes. 

Alodizing is a simple chemical treatment for all aluminum alloys to increase their corrosion resistance and to improve their paint bonding qualities. Because of its simplicity, it is rapidly replacing anodizing in aircraft work. 

The process consists of precleaning with an acidic or alkaline metal cleaner that is applied by either dipping or spraying. The parts are then rinsed with fresh water under pressure for 10 to 15 seconds. After thorough rinsing, Bonderite<sup>®</sup> is applied by dipping, spraying, or brushing. A thin, hard coating results, ranging in color from light, bluish green with a slight iridescence on copper free alloys to an olive green on copper bearing alloys. The Bonderite<sup>®</sup> is first rinsed with clear, cold or warm water for a period of 15 to 30 seconds. An additional 10 to 15 second rinse is then given in a Deoxylyte<sup>®</sup> bath. This bath is to counteract alkaline material and to make the Bonderite<sup>®</sup> aluminum surface slightly acid on drying. 

### **Chemical Surface Treatment and Inhibitors** 

As previously described, aluminum and magnesium alloys in particular are protected originally by a variety of surface treatments. Steels may have been treated on the surface during manufacture. Most of these coatings can only be restored by processes that are completely impractical in the field. However, corroded areas where such protective films have been destroyed require some type of treatment prior to refinishing. 

The labels on the containers of surface treatment chemicals provide warnings if a material is toxic or flammable. However, the label might not be large enough to accommodate a list of all the possible hazards that may ensue if the materials are mixed with incompatible substances. The Safety Data Sheet (SDS) should also be consulted for information. For example, some chemicals used in surface treatments react violently if inadvertently mixed with paint thinners. Chemical surface treatment materials must be handled with extreme care and mixed exactly according to directions. 

### **Chromic Acid Inhibitor** 

In addition to its corrosion resistant qualities, the anodic coating is also an excellent bond for paint. In most cases, parts are primed and painted as soon as possible after anodizing. The anodic coating is a poor conductor of electricity; therefore, if parts require bonding, the coating is removed where the bonding wire is to be attached. Alclad surfaces that are to be left unpainted require no anodic treatment; however, if the Alclad surface is to be painted, it is usually anodized to provide a bond for the paint. 

A 10 percent solution by weight of chromic acid, activated by a small amount of sulfuric acid, is particularly effective in treating exposed or corroded aluminum surfaces. It may also be used to treat corroded magnesium. This treatment tends to restore the protective oxide coating on the metal surface. Such treatment must be followed by regular paint finishes as soon as practicable and never later than the same day as the latest chromic acid treatment. Chromium trioxide flake is a powerful oxidizing agent and a fairly strong acid. It must be stored away from organic solvents and other combustibles. Either thoroughly rinse or dispose of wiping cloths used in chromic acid pickup. 

8-22

<!-- page 8-23 (pdf p.347) -->

### **Sodium Dichromate Solution** 

A less active chemical mixture for surface treatment of aluminum is a solution of sodium dichromate and chromic acid. Entrapped solutions of this mixture are less likely to corrode metal surfaces than chromic acid inhibitor solutions. 

### **Chemical Surface Treatments** 

Several commercial, activated chromate acid mixtures are available under Specification MIL-C-5541 for field treatment of damaged or corroded aluminum surfaces. Take precautions to make sure that sponges or cloths used are thoroughly rinsed to avoid a possible fire hazard after drying. 

## **Protective Paint Finishes** 

A good, intact paint finish is the most effective barrier between metal surfaces and corrosive media. _[Figure 8-31]_ The most common finishes include catalyzed polyurethane enamel, waterborne polyurethane enamel, and two-part epoxy paint. As new regulations regarding the emission of volatile organic compounds (VOCs) are put into effect, the use of waterborne paint systems have increased in popularity. Also, still available are nitrate and butyrate dope finishes for fabric-covered aircraft. In addition, high visibility fluorescent materials may also be used, along with a variety of miscellaneous combinations of special materials. There may also be rain erosion resistant coatings on metal leading edges and several different baked enamel finishes on engine cases and wheels. 

## **Aircraft Cleaning** 

Cleaning an aircraft and keeping it clean are extremely important. From an AMT's viewpoint, it should be considered a regular part of aircraft maintenance. Keeping the aircraft clean can mean more accurate inspection results, and may even allow a flight crewmember to spot an impending component failure. A cracked landing gear fitting covered 

with mud and grease may be easily overlooked. Dirt can hide cracks in the skin. Dust and grit cause hinge fittings to wear excessively. If left on the aircraft’s outer surface, a film of dirt reduces flying speed and adds extra weight. Dirt or trash blowing or bouncing around the inside of the aircraft is annoying and dangerous. Small pieces of dirt blown into the eyes of the pilot at a critical moment can cause an accident. A coating of dirt and grease on moving parts makes a grinding compound that can cause excessive wear. Salt water has a serious corroding effect on exposed metal parts of the aircraft and must be washed off immediately. 

There are many kinds of cleaning agents approved for use in cleaning aircraft. It is impractical to cover each of the various types of cleaning agents since their use varies under different conditions, such as the type of material to be removed, the aircraft finish, and whether the cleaning is internal or external. 

In general, the types of cleaning agents used on aircraft are solvents, emulsion cleaners, soaps, and synthetic detergents. Their use must be in accordance with the applicable maintenance manual. The types of cleaning agents named above are also classed as light- or heavy-duty cleaners. The soap and synthetic detergent-type cleaners are used for light-duty cleaning, while the solvent and emulsion-type cleaners are used for heavy-duty cleaning. The light-duty cleaners that are nontoxic and nonflammable must be used whenever possible. As mentioned previously, cleaners that can be effectively rinsed and neutralized must be used, or an alkaline cleaner may cause corrosion within the lap joints of riveted or spot-welded sheet metal components. 

### **Exterior Cleaning** 

There are three methods of cleaning the aircraft exterior: wet wash, dry wash, and polishing. Polishing can be further broken down into hand polishing and mechanical polishing. 



**Figure 8-31.** _Protective paint finishes are the most effective means of preventing corrosion._ 

8-23

<!-- page 8-24 (pdf p.348) -->

The type and extent of soiling and the final desired appearance determine the cleaning method to be used. 

Wet wash removes oil, grease, carbon deposits, and most soils, with the exception of corrosion and oxide films. The cleaning compounds used are generally applied by spray or mop. Then high-pressure running water is used as a rinse. Either alkaline or emulsion cleaners can be used in the wet wash method. 

Dry wash is used to remove airport film, dust, and small accumulations of dirt and soil when the use of liquids is neither desirable nor practical. This method is not suitable for removing heavy deposits of carbon, grease, or oil, especially in the engine exhaust areas. Dry wash materials are applied with spray, mops, or cloths and removed by dry mopping or wiping with clean, dry cloths. 

Polishing restores the luster to painted and unpainted surfaces of the aircraft and is usually performed after the surfaces have been cleaned. Polishing is also used to remove oxidation and corrosion. Polishing materials are available in various forms and degrees of abrasiveness. It is important that the aircraft manufacturer’s instructions be used in specific applications. 

The washing of aircraft should be performed in the shade whenever possible, as cleaning compounds tend to streak the surface if applied to hot metal or are permitted to dry on the area. Install covers over all openings where water or cleaners might enter and cause damage. Pay particular attention to instrument system components, such as pitotstatic fittings and ports. 

Various areas of aircraft, such as the sections housing radar and the area forward of the flight deck that are finished with a flat-finish paint, must not be cleaned more than necessary and never scrubbed with stiff brushes or coarse rags. A soft sponge or cheesecloth with a minimum of manual rubbing is advisable. Any oil or exhaust stains on the surface must first be removed with a solvent, such as kerosene or other petroleum-based solvent. Rinse the surfaces immediately after cleaning to prevent the compound from drying on the surface. 

Before applying soap and water to plastic surfaces, flush the plastic surfaces with fresh water to dissolve salt deposits and wash away dust particles. Plastic surfaces are to be washed with soap and water, preferably by hand. 

Rinse with fresh water and dry with a chamois, synthetic wipes designed for use on plastic windshields, or absorbent cotton. In view of the soft surface, do not rub plastic with a dry cloth since this is not only likely to cause scratches, but it also builds up an electrostatic charge that attracts dust particles to the 

surface. The charge, as well as the dust, may be removed by patting or gently blotting with a clean, damp chamois. Do not use scouring powder or other material that can mar the plastic surface. Remove oil and grease by rubbing gently with a cloth wet with soap and water. Do not use acetone, benzene, carbon tetrachloride, lacquer thinners, window cleaning sprays, gasoline, fire extinguisher, or deicer fluid on plastics, because they soften the plastic and cause crazing. Finish cleaning the plastic by coating with a plastic polish intended for aircraft windows and windshields. These polishes can minimize small surface scratches and also help keep static charges from building up on the surface of the windows. 

Surface oil, hydraulic fluid, grease, or fuel can be removed from aircraft tires by washing with a mild soap solution. After cleaning, lubricate all grease fittings, hinges, and so forth, where removal, contamination, or dilution of the grease is suspected during washing of the aircraft. 

### **Interior Cleaning** 

Keeping the interior of the aircraft clean is just as important as maintaining a clean exterior surface. Corrosion can establish itself on the inside structure to a greater degree, because it is difficult to reach some areas for cleaning. Nuts, bolts, bits of wire, or other metal objects carelessly dropped and neglected, combined with moisture and dissimilar metal contact, can cause electrolytic corrosion. 

When performing structural work inside the aircraft, clean up all metal particles and other debris as soon as possible. To make cleaning easier and prevent the metal particles and debris from getting into inaccessible areas, use a drop cloth in the work area to catch this debris. A vacuum cleaner can be used to pick up dust and dirt from the interior of the flight deck and cabin. 

Aircraft interior present certain problems during cleaning operations due to the fact that aircraft cabin compartments are relatively small enclosures. The possibility of restricted ventilation and quick buildup of flammable vapor/air mixtures can occur when there is any indiscriminate use of flammable cleaning agents or solvents. Additionally, there may also exist the possibility of an ignition source from concurrent maintenance work in the form of an electrical fault, friction or static spark, an open flame device, etc. 

Wherever possible, use nonflammable agents in these operations to reduce to the minimum the fire and explosion hazards. 

## **_Types of Cleaning Operations_** 

The principal areas of aircraft cabins that may need periodic cleaning are: 

1. Aircraft passenger cabin areas (seats, carpets, side 

8-24

<!-- page 8-25 (pdf p.349) -->

panels, headliners, overhead racks, curtains, ash trays, windows, doors, decorative panels of plastic, wood, or similar materials) 

2. Aircraft flight station areas (similar materials to those found in passenger cabin areas plus instrument panels, control pedestals, glare shields, flooring materials, metallic surfaces of instruments and flight control equipment, electrical cables and contacts, and so forth) 

3. Lavatories and buffets (similar materials to those found in passenger cabin areas plus toilet facilities, metal fixtures and trim, trash containers, cabinets, wash and sink basins, mirrors, ovens, and so forth) 

**_Nonflammable Aircraft Cabin Cleaning Agents & Solvents_** 

1. Detergents and soaps—These have widespread application for most aircraft cleaning operations involving fabrics, headliners, rugs, windows, and similar surfaces that are not damageable by water solutions since they are colorfast and nonshrinkable. Care is frequently needed to prevent leaching of watersoluble fire retardant salts that may have been used to treat such materials in order to reduce their flame spread characteristics. Allowing water laced with fire retardant salts to come in contact with the aluminum framework of seats and seat rails can induce corrosion. Be careful to ensure only the necessary amount of water is applied to the seat materials when cleaning. 

2. Alkaline cleaners—Most of these agents are watersoluble and thus have no fire hazard properties. They can be used on fabrics, headliners, rugs, and similar surfaces in the same manner as detergent and soap solutions with only minor added limitations resulting from their inherent caustic character. This may increase their efficiency as cleaning agents, but results in somewhat greater deteriorating effects on certain fabrics and plastics. 

3. Acid solutions—A number of proprietary acid solutions are available for use as cleaning agents. They are normally mild solutions designed primarily to remove carbon smut or corrosive stains. As waterbased solutions, they have no flash point, but may require more careful and judicious use to prevent damage to fabrics, plastics, or other surfaces and protect the skin and clothing of those using the materials. 

4. Deodorizing or disinfecting agents—A number of proprietary agents useful for aircraft cabin deodorizing or disinfecting are nonflammable. Most of these are designed for spray application (aerosol type) and have 

a nonflammable pressurizing agent, but it is best to check this carefully as some may contain a flammable compressed gas for pressurization. 

5. Abrasives—Some proprietary nonflammable mild abrasive materials are available for rejuvenating painted or polished surfaces. They present no fire hazard. 

6. Dry cleaning agents—Perchlorethylene and trichlorethylene as used at ambient temperatures are examples of nonflammable dry cleaning agents. These materials do have a toxicity hazard requiring care in their use, and in some locations due to environmental laws, their use may be prohibited or severely restricted. In the same way, water-soluble agents can be detrimental. Fire retardant treated materials may be adversely affected by the application of these dry cleaning agents. 

## **_Flammable & Combustible Agents_** 

1. High flash point solvents—Specially refined petroleum products, first developed as “Stoddard solvent” and now sold under a variety of trade names by different companies, have solvent properties approximating gasoline, but have fire hazard properties similar to those of kerosene as commonly used (not heated). Most of these are stable products having a flash point from 100 °F to 140 °F with a comparatively low degree of toxicity. 

2. Low flash point solvents—Class I (flash point at below 100 °F) flammable liquids are not to be used for aircraft cleaning or refurbishing. Common materials falling into this “class” are acetone, aviation gasoline (AVGAS), methyl ethyl ketone, naphtha, and toluol. In cases where it is absolutely necessary to use a flammable liquid, use high flash point liquids (those having a flash point of 100 °F or more). 

3. Mixed liquids—Some commercial solvents are mixtures of liquids with differing rates of evaporation, such as a mixture of one of the various naphthas and a chlorinated material. The different rates of evaporation may present problems from both the toxicity and fire hazard viewpoints. Such mixtures must not be used, unless they are stored and handled with full knowledge of these hazards and appropriate precautions taken. 

## **_Container Controls_** 

Flammable liquids should be handled only in approved containers or safety cans appropriately labeled. 

## **_Fire Prevention Precautions_** 

During aircraft cleaning or refurbishing operations where 

8-25

<!-- page 8-26 (pdf p.350) -->

flammable or combustible liquids are used, the following general safeguards are recommended: 

1. Aircraft cabins are to be provided with ventilation sufficient at all times to prevent the accumulation of flammable vapors. To accomplish this, doors to cabins shall be open to secure maximum advantage of natural ventilation. Where such natural ventilation is not sufficient, approved mechanical ventilation equipment shall be provided and used. The accumulation of flammable vapors above 25 percent of the lower flammability limit of the particular vapor being used, measured at a point 5 feet from the location of use, shall result in emergency revisions of operations in progress. 

2. All open flame and spark producing equipment or devices that may be brought within the vapor hazard area must be shut down and not operated during the period when flammable vapors may exist. 

3. Electrical equipment of a hand portable nature, used within an aircraft cabin, shall be of the type approved for use in Class I, Group D, Hazardous Locations as defined by the National Electrical Code. 

4. Switches to aircraft cabin lighting and to the aircraft electrical system components within the cabin area must not be worked on or switched on or off during cleaning operations. 

5. Suitable warning signs must be placed in conspicuous locations at aircraft doors to indicate that flammable liquids are being or have been used in the cleaning or refurbishing operation in progress. 

## **_Fire Protection Recommendations_** 

During aircraft cleaning or refurbishing operations where flammable liquids are used, the following general fire protection safeguards are recommended: 

1. Aircraft undergoing such cleaning or refurbishing must preferably be located outside of the hangar buildings when weather conditions permit. This provides for added natural ventilation and normally assures easier access to the aircraft in the event of fire. 

2. It is recommended that during such cleaning or refurbishing operations in an aircraft outside of the hangar that portable fire extinguishers be provided at cabin entrances having a minimum rating of 20-B. Additionally, at minimum, a booster hose line with an adjustable water spray nozzle capable of reaching the cabin area for use pending the arrival of airport fire equipment must be available. As an alternate to the previous recommendations, a Class A fire extinguisher having a minimum rating of 4-A plus or a Class B fire extinguisher having a minimum rating of 20-B must 

be placed at aircraft cabin doors for immediate use if required. 

   - NOTE 1: All-purpose ABC (dry chemical) type extinguishers are not to be used in situations where aluminum corrosion is a problem, if the extinguisher is used. 

   - NOTE 2: Portable and semi-portable fire detection and extinguishing equipment has been developed, tested, and installed to provide protection to aircraft during construction and maintenance operations. Operators are urged to investigate the feasibility of utilizing such equipment during aircraft cabin cleaning and refurbishing operations. 

3. Aircraft undergoing such cleaning or refurbishing where the work is to be done under cover must be in hangars equipped with automatic fire protection equipment. 

## **Powerplant Cleaning** 

Cleaning the powerplant is an important job and must be done thoroughly. Grease and dirt accumulations on an air-cooled engine provide an effective insulation against the cooling effect of air flowing over it. Such an accumulation can also cover up cracks or other defects. 

When cleaning an engine, open or remove the cowling as much as possible. Beginning with the top, wash down the engine and accessories with a fine spray of kerosene or solvent. A bristle brush may be used to help clean some of the surfaces. 

Fresh water, soap, and approved cleaning solvents may be used for cleaning propeller and rotor blades. Except in the process of etching, caustic material must not be used on a propeller. Scrapers, power buffers, steel brushes, or any tool or substances that mar or scratch the surface must not be used on propeller blades, except as recommended for etching and repair. Water spray, rain, or other airborne abrasive material strikes a whirling propeller blade with such force that small pits are formed in the blade’s leading edge. If preventive measures are not taken, corrosion causes these pits to rapidly grow larger. The pits may become so large that it is necessary to file the blade’s leading edge until it is smooth. 

Steel propeller blades have more resistance to abrasion and corrosion than aluminum alloy blades. Steel blades, if rubbed down with oil after each flight, retain a smooth surface for a long time. 

Examine the propellers regularly, because cracks in steel or aluminum alloy blades can become filled with oil that tends to oxidize. This can readily be seen when the blade is inspected. 

8-26

<!-- page 8-27 (pdf p.351) -->

Keeping the surface wiped with oil serves as a safety feature by helping to make cracks more obvious. 

Propeller hubs must be inspected regularly for cracks and other defects. Unless the hubs are kept clean, defects may not be found. Clean steel hubs with soap and fresh water or with an approved cleaning solvent. These cleaning solvents may be applied by cloths or brushes. Avoid tools and abrasives that scratch or otherwise damage the plating. 

In special cases where a high polish is desired, the use of a good grade of metal polish is recommended. Upon completion of the polishing, all traces of polish must be removed immediately, the blades cleaned, and then coated with clean engine oil. All cleaning substances must be removed immediately after completion of the cleaning of any propeller part. Soap in any form can be removed by rinsing repeatedly with fresh water. After rinsing, all surfaces must be dried and coated with clean engine oil. After cleaning the powerplant, all control arms, bellcranks, and moving parts must be lubricated according to instructions in the applicable maintenance manual. 

Dry cleaning solvent is preferable to kerosene for all cleaning purposes, but like kerosene, it leaves a slight residue upon evaporation that may interfere with the application of some final paint films. 

### **Aliphatic and Aromatic Naphtha** 

Aliphatic naphtha is recommended for wipe down of cleaned surfaces just before painting. This material can also be used for cleaning acrylics and rubber. It flashes at approximately 80 °F and must be used with care. Aromatic naphtha must not be confused with the aliphatic material. It is toxic, attacks acrylics and rubber products, and must be used with adequate controls. 

### **Safety Solvent** 

Safety solvent, trichloroethane (methyl chloroform), is used for general cleaning and grease removal. It is nonflammable under ordinary circumstances and is used as a replacement for carbon tetrachloride. The use and safety precautions necessary when using chlorinated solvents must be observed. Prolonged use can cause dermatitis on some persons. 

### **Methyl Ethyl Ketone (MEK)** 

## **Solvent Cleaners** 

In general, solvent cleaners used in aircraft cleaning must have a flashpoint of not less than 105 °F, if explosion proofing of equipment and other special precautions are to be avoided. Chlorinated solvents of all types meet the nonflammable requirements, but are toxic. Safety precautions must be observed in their use. Use of carbon tetrachloride is to be avoided. The SDS for each solvent must be consulted for handling and safety information. 

AMTs must review the SDS available for any chemical, solvent, or other materials they may come in contact with during the course of their maintenance activities. In particular, solvents and cleaning liquids, even those considered “environmentally friendly,” can have varied detrimental effects on the skin, internal organs, and/or nervous system. Active solvents, such as methyl ethyl ketone (MEK) and acetone, can be harmful or fatal if swallowed, inhaled, or absorbed through the skin in sufficient quantities. 

Particular attention must be paid to recommended protective measures including gloves, respirators, and face shields. A regular review of the SDS keeps the AMT updated on any revisions that may be made by chemical manufacturers or government authorities. 

### **Dry Cleaning Solvent** 

Stoddard solvent is the most common petroleum base solvent used in aircraft cleaning. Its flashpoint is slightly above 105 °F and can be used to remove grease, oils, or light soils. 

MEK is also available as a solvent cleaner for metal surfaces and paint stripper for small areas. This is a very active solvent and metal cleaner with a flashpoint of about 24 °F. It is toxic when inhaled, and safety precautions must be observed during its use. In most instances, it has been replaced with safer to handle and more environmentally-friendly cleaning solvents. 

### **Kerosene** 

Kerosene is mixed with solvent emulsion-type cleaners for softening heavy preservative coatings. It is also used for general solvent cleaning, but its use must be followed by a coating or rinse with some other type of protective agent. Kerosene does not evaporate as rapidly as dry cleaning solvent and generally leaves an appreciable film on cleaned surfaces that may actually be corrosive. Kerosene films may be removed with safety solvent, water emulsion cleaners, or detergent mixtures. 

### **Cleaning Compound for Oxygen Systems** 

Cleaning compounds for use in the oxygen system are anhydrous (waterless) ethyl alcohol or isopropyl (antiicing fluid) alcohol. These may be used to clean accessible components of the oxygen system, such as crew masks and lines. Fluids must not be put into tanks or regulators. 

Do not use any cleaning compounds that may leave an oily film when cleaning oxygen equipment. Instructions of the manufacturer of the oxygen equipment and cleaning compounds must be followed at all times. 

8-27

<!-- page 8-28 (pdf p.352) -->

## **Emulsion Cleaners** 

Solvent and water emulsion compounds are used in general aircraft cleaning. Solvent emulsions are particularly useful in the removal of heavy deposits, such as carbon, grease, oil, or tar. When used in accordance with instructions, these solvent emulsions do not affect good paint coatings or organic finishes. 

### **Water Emulsion Cleaner** 

Material available under Specification MIL-C-22543A is a water emulsion cleaning compound intended for use on both painted and unpainted aircraft surfaces. This material is also acceptable for cleaning fluorescent painted surfaces and is safe for use on acrylics. However, these properties vary with the material available. A sample application must be checked carefully before general uncontrolled use. 

### **Solvent Emulsion Cleaners** 

One type of solvent emulsion cleaner is nonphenolic and can be safely used on painted surfaces without softening the base paint. Repeated use may soften acrylic nitrocellulose lacquers. It is effective, however, in softening and lifting heavy preservative coatings. Persistent materials are to be given a second or third treatment as necessary. 

Another type of solvent emulsion cleaner has a phenolic base that is more effective for heavy-duty application, but it also tends to soften paint coatings. It must be used with care around rubber, plastics, or other nonmetallic materials. Wear rubber gloves and goggles for protection when working with phenolic base cleaners. 

## **Soaps & Detergent Cleaners** 

A number of materials are available for mild cleaning use. In this section, some of the more common materials are discussed. 

### **Cleaning Compound, Aircraft Surfaces** 

Specification MIL-C-5410 Type I and II materials are used in general cleaning of painted and unpainted aircraft surfaces for the removal of light to medium soils, operational films, oils, or greases. They are safe to use on all surfaces, including fabrics, leather, and transparent plastics. Nonglare (flat) finishes are not to be cleaned more than necessary and must never be scrubbed with stiff brushes. 

### **Nonionic Detergent Cleaners** 

These materials may be either water-soluble or oil-soluble. The oil-soluble detergent cleaner is effective in a 3 to 5 percent solution in dry cleaning solvent for softening and removing heavy preservative coatings. This mixture’s performance is similar to the emulsion cleaners mentioned previously. 

## **Mechanical Cleaning Materials** 

Mechanical cleaning materials must be used with care and in accordance with directions given, if damage to finishes and surfaces is to be avoided. 

### **Mild Abrasive Materials** 

No attempt is made in this section to furnish detailed instructions for using various materials listed. Some “do’s and don’ts” are included as an aid in selecting materials for specific cleaning jobs. 

The introduction of various grades of nonwoven abrasive pads has given the AMT a clean, inexpensive material for the removal of corrosion products and for other light abrasive needs. The pads can be used on most metals (although the same pad should not be used on different metals) and are generally the first choice when the situation arises. A very open form of this pad is also available for paint stripping when used in conjunction with wet strippers. 

Powdered pumice can be used for cleaning corroded aluminum surfaces. Similar mild abrasives may also be used. 

Impregnated cotton wadding material is used for removal of exhaust gas stains and polishing corroded aluminum surfaces. It may also be used on other metal surfaces to produce a high reflectance. 

Aluminum metal polish is used to produce a high luster, long lasting polish on unpainted aluminum clad surfaces. It must not be used on anodized surfaces, because it removes the oxide coat. 

Three grades of aluminum wool, coarse, medium, and fine are used for general cleaning of aluminum surfaces. Impregnated nylon webbing material is preferred over aluminum wool for the removal of corrosion products and stubborn paint films and for the scuffing of existing paint finishes prior to touchup. 

Lacquer rubbing compound material can be used to remove engine exhaust residues and minor oxidation. Avoid heavy rubbing over rivet heads or edges where protective coatings may be worn thin. 

### **Abrasive Papers** 

Abrasive papers used on aircraft surfaces must not contain sharp or needlelike abrasives that can imbed themselves in the base metal being cleaned or in the protective coating being maintained. The abrasives used must not corrode the material being cleaned. Aluminum oxide paper, 300 grit or finer, is available in several forms and is safe to use on most surfaces. Type I, Class 2 material under Federal Specification 

8-28

<!-- page 8-29 (pdf p.353) -->

P-C-451 is available in 1<sup>1</sup> ⁄2" and 2" widths. Avoid the use of carborundum (silicon carbide) papers, particularly on aluminum or magnesium. The grain structure of carborundum is sharp and the material is so hard that individual grains penetrate and bury themselves, even in steel surfaces. The use of emery paper or crocus cloth on aluminum or magnesium can cause serious corrosion of the metal by imbedded iron oxide. 

## **Chemical Cleaners** 

Chemical cleaners must be used with great care in cleaning assembled aircraft. The danger of entrapping corrosive materials in faying surfaces and crevices counteracts any advantages in their speed and effectiveness. Any materials used must be relatively neutral and easy to remove. It is emphasized that all residues must be removed. Soluble salts from chemical surface treatments, such as chromic acid or dichromate treatment, liquefy and promote blistering in the paint coatings. 

### **Phosphoric‑citric Acid** 

A phosphoric-citric acid mixture (Type I) for cleaning aluminum surfaces is available and is ready to use as packaged. Type II is a concentrate that must be diluted with mineral spirits and water. Wear rubber gloves and goggles to avoid skin contact. Any acid burns may be neutralized by copious water washing, followed by treatment with a diluted solution of baking soda (sodium bicarbonate). 

### **Baking Soda** 

Baking soda may be used to neutralize acid deposits in lead-acid battery compartments and to treat acid burns from chemical cleaners and inhibitors. 

8-29
